Repository: AnnemiL-experimental/Uniaxial-Characterization-and-Hyperelastic-Modeling-of-Soft-Materials

# Materials Testing of Silicone Elastomer and Porcine Skeletal Muscle

_A study integrating uniaxial material testing with hyperelastic constitutive modeling._

This repository serves as a technical writing sample and research artifact, containing the complete analysis pipeline for a biomechanics laboratory study that characterizes the large-deformation mechanical behavior of a silicone elastomer and porcine skeletal muscle under uniaxial tension and compression. The goal is to demonstrate a complete scientific workflow spanning experiment, data processing, constitutive modeling, and technical writing.

# Highlights

✔ Large-deformation mechanics (tension + compression)

✔ Engineering stress computation (First Piola–Kirchhoff)

✔ Viscoelastic relaxation analysis (compression hold)

✔ Ogden hyperelastic model fitting (N = 1 and N = 4)

✔ Comparison of synthetic vs. biological soft tissues

✔ Full scientific report included for reference

# Pipeline Overview

Raw Data → Preprocessing → Stress/Strain Computation → Model Fitting → Visualization → Report

# Repository Structure

├── README.md

├── report.pdf  

├── data/     

├── theory/ 

└── analysis/

# Key Computations

Engineering (1st Piola–Kirchhoff) Stress:

  P = F / A₀

Stretch Ratio:

  λ = 1 + ΔL / L₀

Ogden Hyperelastic Model:

  W = Σ (μᵢ / αᵢ)(λ₁^{αᵢ} + λ₂^{αᵢ} + λ₃^{αᵢ} − 3)

# Fit modes

| Material | Mode        | Model | Terms |
| -------- | ----------- | ----- | ----- |
| Silicone | Tension     | Ogden | N = 4 |
| Silicone | Compression | Ogden | N = 1 |
| Muscle   | Compression | Ogden | N = 1 |

# Results Summary

Silicone exhibits isotropic hyperelasticity with strain stiffening.

Porcine muscle is significantly softer, heterogeneous, and viscoelastic.

Relaxation decay: Silicone ~4.5% vs. Muscle ~58.7%.

A four-term Ogden model fits tensile silicone with R² ≈ 0.997.

# Theoretical Modeling Supplement

To complement the experimental characterization, a separate theoretical analysis of the Mooney–Rivlin hyperelastic model was performed. The model was derived from its strain energy formulation, converted to the First Piola–Kirchhoff (engineering) stress for uniaxial tension and simple shear, and evaluated across parameter variations to illustrate nonlinear mechanical responses.

The modeling component strengthens the interpretation of soft material behavior and connects laboratory measurements with continuum mechanics.

Artifact available in:

theory/Mooney_Rivlin_Model.pdf

# Environment

Python 3.13.2

NumPy / SciPy / Matplotlib / Pandas

File: group 3_2_1.csv
Time,Displacement,Force
(s),(mm),(kN)
"0.0000","0.0000","0.0003"
"0.1000","0.5508","0.0003"
"0.2000","1.2731","0.0004"
"0.3000","1.9731","0.0005"
"0.4000","2.6583","0.0009"
"0.5000","3.3350","0.0016"
"0.6000","4.0071","0.0023"
"0.7000","4.6765","0.0029"
"0.8000","5.3444","0.0034"
"0.9000","6.0117","0.0039"
"1.0000","6.6785","0.0044"
"1.1000","7.3462","0.0049"
"1.2000","8.0131","0.0053"
"1.3000","8.6804","0.0057"
"1.4000","9.3469","0.0061"
"1.5000","10.0133","0.0065"
"1.6000","10.6790","0.0069"
"1.7000","11.3462","0.0072"
"1.8000","12.0133","0.0076"
"1.9000","12.6806","0.0080"
"2.0000","13.3471","0.0083"
"2.1000","14.0137","0.0086"
"2.2000","14.6800","0.0089"
"2.3000","15.3471","0.0093"
"2.4000","16.0123","0.0096"
"2.5000","16.6790","0.0099"
"2.6000","17.3465","0.0102"
"2.7000","18.0140","0.0105"
"2.8000","18.6806","0.0108"
"2.9000","19.3471","0.0110"
"3.0000","20.0131","0.0113"
"3.1000","20.6792","0.0116"
"3.2000","21.3460","0.0119"
"3.3000","22.0133","0.0121"
"3.4000","22.6804","0.0124"
"3.5000","23.3467","0.0126"
"3.6000","24.0135","0.0129"
"3.7000","24.6802","0.0131"
"3.8000","25.3467","0.0134"
"3.9000","26.0125","0.0136"
"4.0000","26.6792","0.0139"
"4.1000","27.3465","0.0141"
"4.2000","28.0142","0.0143"
"4.3000","28.6808","0.0145"
"4.4000","29.3473","0.0148"
"4.5000","30.0131","0.0150"
"4.6000","30.6800","0.0152"
"4.7000","31.3458","0.0154"
"4.8000","32.0135","0.0156"
"4.9000","32.6804","0.0158"
"5.0000","33.3473","0.0160"
"5.1000","34.0137","0.0162"
"5.2000","34.6802","0.0164"
"5.3000","35.3467","0.0166"
"5.4000","36.0127","0.0168"
"5.5000","36.6792","0.0170"
"5.6000","37.3465","0.0172"
"5.7000","38.0142","0.0174"
"5.8000","38.6802","0.0176"
"5.9000","39.3473","0.0177"
"6.0000","40.0131","0.0179"
"6.1000","40.6792","0.0181"
"6.2000","41.3456","0.0183"
"6.3000","42.0135","0.0185"
"6.4000","42.6802","0.0186"
"6.5000","43.3475","0.0188"
"6.6000","44.0135","0.0190"
"6.7000","44.6804","0.0191"
"6.8000","45.3465","0.0193"
"6.9000","46.0133","0.0194"
"7.0000","46.6787","0.0196"
"7.1000","47.3465","0.0198"
"7.2000","48.0137","0.0199"
"7.3000","48.6808","0.0201"
"7.4000","49.3471","0.0202"
"7.5000","50.0131","0.0204"
"7.6000","50.6794","0.0205"
"7.7000","51.3460","0.0207"
"7.8000","52.0133","0.0208"
"7.9000","52.6802","0.0210"
"8.0000","53.3473","0.0211"
"8.1000","54.0135","0.0213"
"8.2000","54.6802","0.0214"
"8.3000","55.3467","0.0215"
"8.4000","56.0127","0.0217"
"8.5000","56.6790","0.0218"
"8.6000","57.3465","0.0219"
"8.7000","58.0140","0.0221"
"8.8000","58.6810","0.0222"
"8.9000","59.3471","0.0223"
"9.0000","60.0133","0.0225"
"9.1000","60.6794","0.0226"
"9.2000","61.3469","0.0227"
"9.3000","62.0131","0.0228"
"9.4000","62.6804","0.0230"
"9.5000","63.3473","0.0231"
"9.6000","64.0140","0.0232"
"9.7000","64.6802","0.0233"
"9.8000","65.3467","0.0235"
"9.9000","66.0125","0.0236"
"10.0000","66.6792","0.0237"
"10.1000","67.3467","0.0238"
"10.2000","68.0137","0.0239"
"10.3000","68.6810","0.0241"
"10.4000","69.3467","0.0242"
"10.5000","70.0129","0.0243"
"10.6000","70.6794","0.0244"
"10.7000","71.3464","0.0245"
"10.8000","72.0129","0.0246"
"10.9000","72.6804","0.0247"
"11.0000","73.3471","0.0248"
"11.1000","74.0139","0.0250"
"11.2000","74.6798","0.0251"
"11.3000","75.3467","0.0252"
"11.4000","76.0125","0.0253"
"11.5000","76.6800","0.0254"
"11.6000","77.3462","0.0255"
"11.7000","78.0139","0.0256"
"11.8000","78.6808","0.0257"
"11.9000","79.3471","0.0258"
"12.0000","80.0129","0.0259"
"12.1000","80.6792","0.0260"
"12.2000","81.3462","0.0261"
"12.3000","82.0133","0.0262"
"12.4000","82.6804","0.0263"
"12.5000","83.3471","0.0264"
"12.6000","84.0139","0.0265"
"12.7000","84.6798","0.0266"
"12.8000","85.3464","0.0267"
"12.9000","86.0127","0.0268"
"13.0000","86.6796","0.0269"
"13.1000","87.3465","0.0270"
"13.2000","88.0139","0.0271"
"13.3000","88.6810","0.0272"
"13.4000","89.3475","0.0273"
"13.5000","90.0129","0.0274"
"13.6000","90.6796","0.0275"
"13.7000","91.3458","0.0275"
"13.8000","92.0139","0.0276"
"13.9000","92.6800","0.0277"
"14.0000","93.3473","0.0278"
"14.1000","94.0137","0.0279"
"14.2000","94.6804","0.0280"
"14.3000","95.3464","0.0281"
"14.4000","96.0125","0.0282"
"14.5000","96.6794","0.0283"
"14.6000","97.3465","0.0284"
"14.7000","98.0139","0.0284"
"14.8000","98.6808","0.0285"
"14.9000","99.3473","0.0286"
"15.0000","100.0129","0.0287"
"15.1000","100.6794","0.0288"
"15.2000","101.3458","0.0289"
"15.3000","102.0133","0.0290"
"15.4000","102.6800","0.0290"
"15.5000","103.3473","0.0291"
"15.6000","104.0139","0.0292"
"15.7000","104.6804","0.0293"
"15.8000","105.3462","0.0294"
"15.9000","106.0127","0.0295"
"16.0000","106.6789","0.0295"
"16.1000","107.3471","0.0296"
"16.2000","108.0135","0.0297"
"16.3000","108.6808","0.0298"
"16.4000","109.3473","0.0299"
"16.5000","110.0133","0.0299"
"16.6000","110.6789","0.0300"
"16.7000","111.3458","0.0301"
"16.8000","112.0135","0.0302"
"16.9000","112.6804","0.0303"
"17.0000","113.3473","0.0303"
"17.1000","114.0139","0.0304"
"17.2000","114.6806","0.0305"
"17.3000","115.3460","0.0306"
"17.4000","116.0123","0.0307"
"17.5000","116.6789","0.0307"
"17.6000","117.3469","0.0308"
"17.7000","118.0137","0.0309"
"17.8000","118.6812","0.0310"
"17.9000","119.3475","0.0310"
"18.0000","120.0135","0.0311"
"18.1000","120.6789","0.0312"
"18.2000","121.3460","0.0313"
"18.3000","122.0133","0.0313"
"18.4000","122.6810","0.0314"
"18.5000","123.3469","0.0315"
"18.6000","124.0139","0.0316"
"18.7000","124.6802","0.0316"
"18.8000","125.3466","0.0317"
"18.9000","126.0123","0.0318"
"19.0000","126.6791","0.0319"
"19.1000","127.3466","0.0319"
"19.2000","128.0139","0.0320"
"19.3000","128.6808","0.0321"
"19.4000","129.3468","0.0322"
"19.5000","130.0131","0.0322"
"19.6000","130.6787","0.0323"
"19.7000","131.3460","0.0324"
"19.8000","132.0133","0.0324"
"19.9000","132.6804","0.0325"
"20.0000","133.3471","0.0326"
"20.1000","134.0139","0.0327"
"20.2000","134.6802","0.0327"
"20.3000","135.3466","0.0328"
"20.4000","136.0123","0.0329"
"20.5000","136.6791","0.0330"
"20.6000","137.3464","0.0330"
"20.7000","138.0146","0.0331"
"20.8000","138.6806","0.0332"
"20.9000","139.3473","0.0332"
"21.0000","140.0131","0.0333"
"21.1000","140.6794","0.0334"
"21.2000","141.3458","0.0335"
"21.3000","142.0131","0.0335"
"21.4000","142.6804","0.0336"
"21.5000","143.3471","0.0337"
"21.6000","144.0139","0.0337"
"21.7000","144.6802","0.0338"
"21.8000","145.3466","0.0339"
"21.9000","146.0123","0.0340"
"22.0000","146.6792","0.0340"
"22.1000","147.3466","0.0341"
"22.2000","148.0141","0.0342"
"22.3000","148.6806","0.0342"
"22.4000","149.3475","0.0343"
"22.5000","150.0131","0.0344"
"22.6000","150.6794","0.0344"
"22.7000","151.3458","0.0345"
"22.8000","152.0133","0.0346"
"22.9000","152.6802","0.0346"
"23.0000","153.3477","0.0347"
"23.1000","154.0135","0.0348"
"23.2000","154.6804","0.0349"
"23.3000","155.3466","0.0349"
"23.4000","156.0129","0.0350"
"23.5000","156.6787","0.0351"
"23.6000","157.3464","0.0351"
"23.7000","158.0141","0.0352"
"23.8000","158.6806","0.0353"
"23.9000","159.3473","0.0354"
"24.0000","160.0131","0.0354"
"24.1000","160.6794","0.0355"
"24.2000","161.3458","0.0356"
"24.3000","162.0133","0.0356"
"24.4000","162.6800","0.0357"
"24.5000","163.3473","0.0358"
"24.6000","164.0135","0.0358"
"24.7000","164.6804","0.0359"
"24.8000","165.3464","0.0360"
"24.9000","166.0129","0.0361"
"25.0000","166.6789","0.0361"
"25.1000","167.3466","0.0362"
"25.2000","168.0137","0.0363"
"25.3000","168.6812","0.0363"
"25.4000","169.3471","0.0364"
"25.5000","170.0133","0.0365"
"25.6000","170.6791","0.0366"
"25.7000","171.3462","0.0366"
"25.8000","172.0131","0.0367"
"25.9000","172.6802","0.0368"
"26.0000","173.3471","0.0368"
"26.1000","174.0135","0.0369"
"26.2000","174.6804","0.0370"
"26.3000","175.3466","0.0370"
"26.4000","176.0129","0.0371"
"26.5000","176.6789","0.0372"
"26.6000","177.3464","0.0373"
"26.7000","178.0141","0.0373"
"26.8000","178.6810","0.0374"
"26.9000","179.3470","0.0375"
"27.0000","180.0133","0.0375"
"27.1000","180.6791","0.0376"
"27.2000","181.3462","0.0377"
"27.3000","182.0131","0.0378"
"27.4000","182.6804","0.0378"
"27.5000","183.3473","0.0379"
"27.6000","184.0143","0.0380"
"27.7000","184.6802","0.0381"
"27.8000","185.3466","0.0381"
"27.9000","186.0125","0.0382"
"28.0000","186.6794","0.0383"
"28.1000","187.3462","0.0383"
"28.2000","188.0139","0.0384"
"28.3000","188.6808","0.0385"
"28.4000","189.3468","0.0386"
"28.5000","190.0131","0.0386"
"28.6000","190.6792","0.0387"
"28.7000","191.3460","0.0388"
"28.8000","192.0129","0.0389"
"28.9000","192.6802","0.0389"
"29.0000","193.3471","0.0390"
"29.1000","194.0141","0.0391"
"29.2000","194.6800","0.0392"
"29.3000","195.3466","0.0392"
"29.4000","196.0125","0.0393"
"29.5000","196.6794","0.0394"
"29.6000","197.3462","0.0395"
"29.7000","198.0141","0.0395"
"29.8000","198.6808","0.0396"
"29.9000","199.3475","0.0397"
"30.0000","200.0129","0.0398"
"30.0020","200.0260","0.0398"
"30.0300","200.1208","0.0396"
"30.1300","199.5585","0.0395"
"30.2300","198.7894","0.0392"
"30.3300","198.0623","0.0389"
"30.4300","197.3625","0.0386"
"30.5300","196.6773","0.0384"
"30.6300","196.0000","0.0382"
"30.7300","195.3266","0.0380"
"30.8300","194.6566","0.0378"
"30.9300","193.9887","0.0376"
"31.0300","193.3216","0.0374"
"31.1300","192.6546","0.0372"
"31.2300","191.9869","0.0370"
"31.3300","191.3206","0.0368"
"31.4300","190.6533","0.0367"
"31.5300","189.9866","0.0365"
"31.6300","189.3196","0.0363"
"31.7300","188.6531","0.0362"
"31.8300","187.9864","0.0360"
"31.9300","187.3202","0.0358"
"32.0300","186.6539","0.0357"
"32.1300","185.9871","0.0355"
"32.2300","185.3198","0.0354"
"32.3300","184.6527","0.0352"
"32.4300","183.9862","0.0351"
"32.5300","183.3202","0.0349"
"32.6300","182.6537","0.0348"
"32.7300","181.9868","0.0347"
"32.8300","181.3200","0.0345"
"32.9300","180.6533","0.0344"
"33.0300","179.9868","0.0342"
"33.1300","179.3200","0.0341"
"33.2300","178.6535","0.0340"
"33.3300","177.9864","0.0338"
"33.4300","177.3204","0.0337"
"33.5300","176.6537","0.0335"
"33.6300","175.9877","0.0334"
"33.7300","175.3198","0.0333"
"33.8300","174.6527","0.0332"
"33.9300","173.9864","0.0330"
"34.0300","173.3204","0.0329"
"34.1300","172.6537","0.0328"
"34.2300","171.9871","0.0327"
"34.3300","171.3198","0.0325"
"34.4300","170.6535","0.0324"
"34.5300","169.9866","0.0323"
"34.6300","169.3200","0.0322"
"34.7300","168.6529","0.0321"
"34.8300","167.9866","0.0319"
"34.9300","167.3202","0.0318"
"35.0300","166.6539","0.0317"
"35.1300","165.9871","0.0316"
"35.2300","165.3196","0.0315"
"35.3300","164.6527","0.0313"
"35.4300","163.9862","0.0312"
"35.5300","163.3206","0.0311"
"35.6300","162.6535","0.0310"
"35.7300","161.9869","0.0309"
"35.8300","161.3195","0.0308"
"35.9300","160.6539","0.0307"
"36.0300","159.9864","0.0305"
"36.1300","159.3200","0.0304"
"36.2300","158.6529","0.0303"
"36.3300","157.9864","0.0302"
"36.4300","157.3200","0.0301"
"36.5300","156.6539","0.0300"
"36.6300","155.9868","0.0299"
"36.7300","155.3198","0.0298"
"36.8300","154.6527","0.0297"
"36.9300","153.9862","0.0296"
"37.0300","153.3200","0.0295"
"37.1300","152.6539","0.0294"
"37.2300","151.9866","0.0292"
"37.3300","151.3198","0.0291"
"37.4300","150.6533","0.0290"
"37.5300","149.9868","0.0289"
"37.6300","149.3200","0.0288"
"37.7300","148.6531","0.0287"
"37.8300","147.9869","0.0286"
"37.9300","147.3202","0.0285"
"38.0300","146.6541","0.0284"
"38.1300","145.9869","0.0283"
"38.2300","145.3202","0.0282"
"38.3300","144.6527","0.0281"
"38.4300","143.9864","0.0280"
"38.5300","143.3202","0.0279"
"38.6300","142.6539","0.0278"
"38.7300","141.9866","0.0277"
"38.8300","141.3200","0.0276"
"38.9300","140.6533","0.0275"
"39.0300","139.9869","0.0274"
"39.1300","139.3200","0.0273"
"39.2300","138.6529","0.0272"
"39.3300","137.9862","0.0271"
"39.4300","137.3202","0.0270"
"39.5300","136.6539","0.0269"
"39.6300","135.9871","0.0268"
"39.7300","135.3198","0.0267"
"39.8300","134.6527","0.0266"
"39.9300","133.9864","0.0265"
"40.0300","133.3200","0.0264"
"40.1300","132.6539","0.0263"
"40.2300","131.9866","0.0262"
"40.3300","131.3200","0.0261"
"40.4300","130.6531","0.0260"
"40.5300","129.9873","0.0259"
"40.6300","129.3198","0.0258"
"40.7300","128.6531","0.0257"
"40.8300","127.9864","0.0256"
"40.9300","127.3202","0.0255"
"41.0300","126.6539","0.0254"
"41.1300","125.9869","0.0253"
"41.2300","125.3196","0.0252"
"41.3300","124.6529","0.0251"
"41.4300","123.9862","0.0250"
"41.5300","123.3202","0.0249"
"41.6300","122.6535","0.0248"
"41.7300","121.9869","0.0247"
"41.8300","121.3200","0.0246"
"41.9300","120.6533","0.0245"
"42.0300","119.9869","0.0244"
"42.1300","119.3198","0.0243"
"42.2300","118.6531","0.0242"
"42.3300","117.9865","0.0241"
"42.4300","117.3206","0.0240"
"42.5300","116.6539","0.0239"
"42.6300","115.9873","0.0238"
"42.7300","115.3196","0.0237"
"42.8300","114.6533","0.0236"
"42.9300","113.9862","0.0235"
"43.0300","113.3202","0.0234"
"43.1300","112.6539","0.0233"
"43.2300","111.9871","0.0232"
"43.3300","111.3198","0.0231"
"43.4300","110.6533","0.0230"
"43.5300","109.9867","0.0229"
"43.6300","109.3198","0.0228"
"43.7300","108.6529","0.0227"
"43.8300","107.9862","0.0226"
"43.9300","107.3200","0.0225"
"44.0300","106.6542","0.0224"
"44.1300","105.9871","0.0223"
"44.2300","105.3198","0.0222"
"44.3300","104.6529","0.0221"
"44.4300","103.9862","0.0220"
"44.5300","103.3204","0.0219"
"44.6300","102.6535","0.0218"
"44.7300","101.9871","0.0217"
"44.8300","101.3196","0.0216"
"44.9300","100.6535","0.0215"
"45.0300","99.9867","0.0214"
"45.1300","99.3202","0.0213"
"45.2300","98.6529","0.0212"
"45.3300","97.9864","0.0211"
"45.4300","97.3200","0.0210"
"45.5300","96.6542","0.0209"
"45.6300","95.9869","0.0208"
"45.7300","95.3196","0.0207"
"45.8300","94.6527","0.0206"
"45.9300","93.9864","0.0205"
"46.0300","93.3202","0.0204"
"46.1300","92.6537","0.0203"
"46.2300","91.9867","0.0202"
"46.3300","91.3200","0.0201"
"46.4300","90.6533","0.0200"
"46.5300","89.9866","0.0199"
"46.6300","89.3200","0.0198"
"46.7300","88.6531","0.0196"
"46.8300","87.9865","0.0195"
"46.9300","87.3202","0.0194"
"47.0300","86.6546","0.0193"
"47.1300","85.9871","0.0192"
"47.2300","85.3198","0.0191"
"47.3300","84.6527","0.0190"
"47.4300","83.9867","0.0189"
"47.5300","83.3200","0.0188"
"47.6300","82.6537","0.0187"
"47.7300","81.9867","0.0186"
"47.8300","81.3200","0.0184"
"47.9300","80.6531","0.0183"
"48.0300","79.9864","0.0182"
"48.1300","79.3198","0.0181"
"48.2300","78.6533","0.0180"
"48.3300","77.9862","0.0178"
"48.4300","77.3200","0.0177"
"48.5300","76.6537","0.0176"
"48.6300","75.9871","0.0175"
"48.7300","75.3198","0.0174"
"48.8300","74.6527","0.0173"
"48.9300","73.9865","0.0172"
"49.0300","73.3202","0.0171"
"49.1300","72.6537","0.0170"
"49.2300","71.9867","0.0168"
"49.3300","71.3200","0.0167"
"49.4300","70.6531","0.0166"
"49.5300","69.9869","0.0165"
"49.6300","69.3198","0.0164"
"49.7300","68.6533","0.0162"
"49.8300","67.9862","0.0161"
"49.9300","67.3202","0.0160"
"50.0300","66.6539","0.0158"
"50.1300","65.9873","0.0157"
"50.2300","65.3198","0.0156"
"50.3300","64.6529","0.0155"
"50.4300","63.9865","0.0153"
"50.5300","63.3204","0.0152"
"50.6300","62.6537","0.0151"
"50.7300","61.9867","0.0149"
"50.8300","61.3196","0.0148"
"50.9300","60.6533","0.0147"
"51.0300","59.9867","0.0145"
"51.1300","59.3198","0.0144"
"51.2300","58.6531","0.0143"
"51.3300","57.9862","0.0141"
"51.4300","57.3202","0.0140"
"51.5300","56.6537","0.0139"
"51.6300","55.9873","0.0137"
"51.7300","55.3198","0.0136"
"51.8300","54.6529","0.0134"
"51.9300","53.9862","0.0133"
"52.0300","53.3206","0.0131"
"52.1300","52.6535","0.0130"
"52.2300","51.9867","0.0129"
"52.3300","51.3196","0.0127"
"52.4300","50.6533","0.0126"
"52.5300","49.9865","0.0124"
"52.6300","49.3198","0.0122"
"52.7300","48.6531","0.0121"
"52.8300","47.9865","0.0119"
"52.9300","47.3200","0.0118"
"53.0300","46.6537","0.0116"
"53.1300","45.9867","0.0115"
"53.2300","45.3198","0.0113"
"53.3300","44.6527","0.0112"
"53.4300","43.9860","0.0110"
"53.5300","43.3202","0.0108"
"53.6300","42.6535","0.0107"
"53.7300","41.9867","0.0105"
"53.8300","41.3196","0.0103"
"53.9300","40.6535","0.0101"
"54.0300","39.9865","0.0100"
"54.1300","39.3198","0.0098"
"54.2300","38.6527","0.0096"
"54.3300","37.9867","0.0094"
"54.4300","37.3200","0.0093"
"54.5300","36.6539","0.0091"
"54.6300","35.9869","0.0089"
"54.7300","35.3200","0.0087"
"54.8300","34.6527","0.0085"
"54.9300","33.9865","0.0083"
"55.0300","33.3202","0.0081"
"55.1300","32.6537","0.0080"
"55.2300","31.9867","0.0078"
"55.3300","31.3198","0.0076"
"55.4300","30.6529","0.0074"
"55.5300","29.9871","0.0072"
"55.6300","29.3200","0.0070"
"55.7300","28.6529","0.0067"
"55.8300","27.9865","0.0065"
"55.9300","27.3202","0.0063"
"56.0300","26.6542","0.0061"
"56.1300","25.9869","0.0059"
"56.2300","25.3200","0.0056"
"56.3300","24.6527","0.0054"
"56.4300","23.9862","0.0052"
"56.5300","23.3200","0.0050"
"56.6300","22.6540","0.0047"
"56.7300","21.9867","0.0045"
"56.8300","21.3198","0.0042"
"56.9300","20.6531","0.0040"
"57.0300","19.9869","0.0037"
"57.1300","19.3198","0.0035"
"57.2300","18.6529","0.0032"
"57.3300","17.9862","0.0030"
"57.4300","17.3202","0.0027"
"57.5300","16.6540","0.0024"
"57.6300","15.9869","0.0022"
"57.7300","15.3196","0.0019"
"57.8300","14.6529","0.0016"
"57.9300","13.9860","0.0013"
"58.0300","13.3200","0.0010"
"58.1300","12.6537","0.0007"
"58.2300","11.9867","0.0004"
"58.3300","11.3198","0.0003"
"58.4300","10.6529","0.0003"
"58.5300","9.9871","0.0003"
"58.6300","9.3198","0.0003"
"58.7300","8.6529","0.0003"
"58.8300","7.9862","0.0003"
"58.9300","7.3206","0.0003"
"59.0300","6.6540","0.0003"
"59.1300","5.9869","0.0003"
"59.2300","5.3198","0.0003"
"59.3300","4.6531","0.0003"
"59.4300","3.9862","0.0003"
"59.5300","3.3200","0.0003"
"59.6300","2.6535","0.0003"
"59.7300","1.9869","0.0003"
"59.8300","1.3198","0.0003"
"59.9300","0.6535","0.0003"
"60.0280","-0.0002","0.0003"
"60.0300","-0.0135","0.0003"
"60.0600","-0.1206","0.0004"
"60.1600","0.4400","0.0003"
"60.2600","1.2098","0.0003"
"60.3600","1.9377","0.0003"
"60.4600","2.6387","0.0003"
"60.5600","3.3240","0.0003"
"60.6600","4.0010","0.0003"
"60.7600","4.6731","0.0003"
"60.8600","5.3425","0.0003"
"60.9600","6.0104","0.0003"
"61.0600","6.6779","0.0004"
"61.1600","7.3458","0.0004"
"61.2600","8.0131","0.0004"
"61.3600","8.6804","0.0004"
"61.4600","9.3469","0.0006"
"61.5600","10.0133","0.0010"
"61.6600","10.6790","0.0017"
"61.7600","11.3462","0.0023"
"61.8600","12.0135","0.0029"
"61.9600","12.6806","0.0034"
"62.0600","13.3471","0.0039"
"62.1600","14.0137","0.0044"
"62.2600","14.6800","0.0048"
"62.3600","15.3467","0.0052"
"62.4600","16.0123","0.0056"
"62.5600","16.6792","0.0060"
"62.6600","17.3465","0.0064"
"62.7600","18.0137","0.0068"
"62.8600","18.6806","0.0072"
"62.9600","19.3469","0.0075"
"63.0600","20.0131","0.0079"
"63.1600","20.6792","0.0082"
"63.2600","21.3460","0.0085"
"63.3600","22.0131","0.0088"
"63.4600","22.6804","0.0092"
"63.5600","23.3467","0.0095"
"63.6600","24.0137","0.0098"
"63.7600","24.6804","0.0101"
"63.8600","25.3467","0.0103"
"63.9600","26.0125","0.0106"
"64.0600","26.6792","0.0109"
"64.1600","27.3462","0.0112"
"64.2600","28.0142","0.0114"
"64.3600","28.6806","0.0117"
"64.4600","29.3473","0.0120"
"64.5600","30.0133","0.0122"
"64.6600","30.6800","0.0125"
"64.7600","31.3458","0.0127"
"64.8600","32.0133","0.0130"
"64.9600","32.6802","0.0132"
"65.0600","33.3473","0.0134"
"65.1600","34.0140","0.0137"
"65.2600","34.6802","0.0139"
"65.3600","35.3467","0.0141"
"65.4600","36.0127","0.0144"
"65.5600","36.6792","0.0146"
"65.6600","37.3465","0.0148"
"65.7600","38.0142","0.0150"
"65.8600","38.6804","0.0152"
"65.9600","39.3473","0.0154"
"66.0600","40.0131","0.0156"
"66.1600","40.6794","0.0158"
"66.2600","41.3456","0.0160"
"66.3600","42.0133","0.0162"
"66.4600","42.6802","0.0164"
"66.5600","43.3473","0.0166"
"66.6600","44.0137","0.0168"
"66.7600","44.6802","0.0170"
"66.8600","45.3465","0.0171"
"66.9600","46.0133","0.0173"
"67.0600","46.6787","0.0175"
"67.1600","47.3467","0.0177"
"67.2600","48.0140","0.0179"
"67.3600","48.6808","0.0180"
"67.4600","49.3471","0.0182"
"67.5600","50.0131","0.0184"
"67.6600","50.6794","0.0185"
"67.7600","51.3460","0.0187"
"67.8600","52.0133","0.0189"
"67.9600","52.6802","0.0190"
"68.0600","53.3473","0.0192"
"68.1600","54.0135","0.0193"
"68.2600","54.6804","0.0195"
"68.3600","55.3467","0.0197"
"68.4600","56.0129","0.0198"
"68.5600","56.6787","0.0200"
"68.6600","57.3465","0.0201"
"68.7600","58.0137","0.0203"
"68.8600","58.6810","0.0204"
"68.9600","59.3469","0.0206"
"69.0600","60.0135","0.0207"
"69.1600","60.6794","0.0208"
"69.2600","61.3467","0.0210"
"69.3600","62.0131","0.0211"
"69.4600","62.6802","0.0212"
"69.5600","63.3471","0.0214"
"69.6600","64.0142","0.0216"
"69.7600","64.6802","0.0217"
"69.8600","65.3465","0.0218"
"69.9600","66.0127","0.0219"
"70.0600","66.6792","0.0221"
"70.1600","67.3464","0.0222"
"70.2600","68.0139","0.0224"
"70.3600","68.6808","0.0224"
"70.4600","69.3467","0.0226"
"70.5600","70.0131","0.0227"
"70.6600","70.6792","0.0228"
"70.7600","71.3462","0.0230"
"70.8600","72.0129","0.0231"
"70.9600","72.6804","0.0232"
"71.0600","73.3471","0.0233"
"71.1600","74.0139","0.0234"
"71.2600","74.6800","0.0236"
"71.3600","75.3467","0.0237"
"71.4600","76.0125","0.0238"
"71.5600","76.6798","0.0239"
"71.6600","77.3460","0.0240"
"71.7600","78.0142","0.0241"
"71.8600","78.6806","0.0243"
"71.9600","79.3471","0.0244"
"72.0600","80.0129","0.0245"
"72.1600","80.6792","0.0246"
"72.2600","81.3462","0.0247"
"72.3600","82.0133","0.0248"
"72.4600","82.6804","0.0249"
"72.5600","83.3471","0.0250"
"72.6600","84.0142","0.0251"
"72.7600","84.6798","0.0252"
"72.8600","85.3464","0.0253"
"72.9600","86.0125","0.0254"
"73.0600","86.6794","0.0255"
"73.1600","87.3462","0.0256"
"73.2600","88.0142","0.0258"
"73.3600","88.6810","0.0259"
"73.4600","89.3475","0.0260"
"73.5600","90.0131","0.0261"
"73.6600","90.6794","0.0262"
"73.7600","91.3460","0.0263"
"73.8600","92.0139","0.0264"
"73.9600","92.6800","0.0265"
"74.0600","93.3471","0.0266"
"74.1600","94.0139","0.0267"
"74.2600","94.6802","0.0268"
"74.3600","95.3464","0.0269"
"74.4600","96.0125","0.0269"
"74.5600","96.6794","0.0270"
"74.6600","97.3465","0.0271"
"74.7600","98.0139","0.0272"
"74.8600","98.6806","0.0273"
"74.9600","99.3473","0.0274"
"75.0600","100.0129","0.0275"
"75.1600","100.6792","0.0276"
"75.2600","101.3460","0.0277"
"75.3600","102.0133","0.0278"
"75.4600","102.6800","0.0279"
"75.5600","103.3473","0.0280"
"75.6600","104.0139","0.0281"
"75.7600","104.6804","0.0281"
"75.8600","105.3462","0.0282"
"75.9600","106.0127","0.0283"
"76.0600","106.6789","0.0284"
"76.1600","107.3471","0.0285"
"76.2600","108.0137","0.0286"
"76.3600","108.6808","0.0287"
"76.4600","109.3473","0.0288"
"76.5600","110.0131","0.0289"
"76.6600","110.6789","0.0290"
"76.7600","111.3460","0.0290"
"76.8600","112.0135","0.0291"
"76.9600","112.6806","0.0292"
"77.0600","113.3473","0.0293"
"77.1600","114.0139","0.0294"
"77.2600","114.6804","0.0295"
"77.3600","115.3462","0.0295"
"77.4600","116.0125","0.0296"
"77.5600","116.6792","0.0297"
"77.6600","117.3469","0.0298"
"77.7600","118.0137","0.0299"
"77.8600","118.6810","0.0300"
"77.9600","119.3473","0.0301"
"78.0600","120.0133","0.0301"
"78.1600","120.6789","0.0302"
"78.2600","121.3462","0.0303"
"78.3600","122.0133","0.0304"
"78.4600","122.6810","0.0305"
"78.5600","123.3469","0.0305"
"78.6600","124.0139","0.0306"
"78.7600","124.6802","0.0307"
"78.8600","125.3466","0.0308"
"78.9600","126.0123","0.0309"
"79.0600","126.6791","0.0309"
"79.1600","127.3466","0.0310"
"79.2600","128.0137","0.0311"
"79.3600","128.6810","0.0312"
"79.4600","129.3471","0.0313"
"79.5600","130.0133","0.0313"
"79.6600","130.6789","0.0314"
"79.7600","131.3460","0.0315"
"79.8600","132.0133","0.0316"
"79.9600","132.6804","0.0317"
"80.0600","133.3469","0.0317"
"80.1600","134.0139","0.0318"
"80.2600","134.6802","0.0319"
"80.3600","135.3469","0.0320"
"80.4600","136.0123","0.0321"
"80.5600","136.6794","0.0321"
"80.6600","137.3462","0.0322"
"80.7600","138.0143","0.0323"
"80.8600","138.6806","0.0324"
"80.9600","139.3473","0.0324"
"81.0600","140.0129","0.0325"
"81.1600","140.6796","0.0326"
"81.2600","141.3458","0.0327"
"81.3600","142.0135","0.0327"
"81.4600","142.6804","0.0328"
"81.5600","143.3473","0.0329"
"81.6600","144.0137","0.0330"
"81.7600","144.6804","0.0331"
"81.8600","145.3468","0.0331"
"81.9600","146.0123","0.0332"
"82.0600","146.6789","0.0333"
"82.1600","147.3466","0.0334"
"82.2600","148.0141","0.0334"
"82.3600","148.6806","0.0335"
"82.4600","149.3473","0.0336"
"82.5600","150.0131","0.0337"
"82.6600","150.6794","0.0337"
"82.7600","151.3458","0.0338"
"82.8600","152.0135","0.0339"
"82.9600","152.6802","0.0340"
"83.0600","153.3477","0.0341"
"83.1600","154.0137","0.0341"
"83.2600","154.6804","0.0342"
"83.3600","155.3466","0.0343"
"83.4600","156.0127","0.0344"
"83.5600","156.6787","0.0344"
"83.6600","157.3464","0.0345"
"83.7600","158.0139","0.0346"
"83.8600","158.6804","0.0347"
"83.9600","159.3471","0.0347"
"84.0600","160.0131","0.0348"
"84.1600","160.6792","0.0349"
"84.2600","161.3456","0.0350"
"84.3600","162.0133","0.0350"
"84.4600","162.6802","0.0351"
"84.5600","163.3473","0.0352"
"84.6600","164.0135","0.0353"
"84.7600","164.6802","0.0354"
"84.8600","165.3464","0.0354"
"84.9600","166.0129","0.0355"
"85.0600","166.6789","0.0356"
"85.1600","167.3468","0.0356"
"85.2600","168.0139","0.0357"
"85.3600","168.6810","0.0358"
"85.4600","169.3471","0.0359"
"85.5600","170.0133","0.0360"
"85.6600","170.6791","0.0360"
"85.7600","171.3462","0.0361"
"85.8600","172.0131","0.0362"
"85.9600","172.6802","0.0363"
"86.0600","173.3473","0.0363"
"86.1600","174.0137","0.0364"
"86.2600","174.6804","0.0365"
"86.3600","175.3466","0.0366"
"86.4600","176.0127","0.0366"
"86.5600","176.6792","0.0367"
"86.6600","177.3464","0.0368"
"86.7600","178.0139","0.0369"
"86.8600","178.6808","0.0370"
"86.9600","179.3470","0.0370"
"87.0600","180.0133","0.0371"
"87.1600","180.6791","0.0372"
"87.2600","181.3462","0.0373"
"87.3600","182.0131","0.0374"
"87.4600","182.6806","0.0374"
"87.5600","183.3471","0.0375"
"87.6600","184.0141","0.0376"
"87.7600","184.6802","0.0377"
"87.8600","185.3466","0.0377"
"87.9600","186.0125","0.0378"
"88.0600","186.6794","0.0379"
"88.1600","187.3460","0.0380"
"88.2600","188.0139","0.0380"
"88.3600","188.6808","0.0381"
"88.4600","189.3471","0.0382"
"88.5600","190.0133","0.0383"
"88.6600","190.6792","0.0384"
"88.7600","191.3462","0.0384"
"88.8600","192.0129","0.0385"
"88.9600","192.6802","0.0386"
"89.0600","193.3469","0.0387"
"89.1600","194.0139","0.0388"
"89.2600","194.6800","0.0388"
"89.3600","195.3466","0.0389"
"89.4600","196.0127","0.0390"
"89.5600","196.6796","0.0391"
"89.6600","197.3462","0.0392"
"89.7600","198.0141","0.0392"
"89.8600","198.6808","0.0393"
"89.9600","199.3475","0.0394"
"90.0600","200.0129","0.0395"
"90.0620","200.0260","0.0395"
"90.0900","200.1208","0.0393"
"90.1900","199.8396","0.0393"
"90.2900","199.4283","0.0391"
"90.3900","199.0504","0.0389"
"90.4900","198.6914","0.0388"
"90.5900","198.3446","0.0386"
"90.6900","198.0029","0.0385"
"90.7900","197.6660","0.0384"
"90.8900","197.3294","0.0382"
"90.9900","196.9950","0.0381"
"91.0900","196.6617","0.0380"
"91.1900","196.3266","0.0379"
"91.2900","195.9939","0.0378"
"91.3900","195.6596","0.0377"
"91.4900","195.3266","0.0376"
"91.5900","194.9935","0.0375"
"91.6900","194.6593","0.0374"
"91.7900","194.3268","0.0373"
"91.8900","193.9935","0.0372"
"91.9900","193.6602","0.0371"
"92.0900","193.3273","0.0370"
"92.1900","192.9933","0.0369"
"92.2900","192.6608","0.0368"
"92.3900","192.3264","0.0368"
"92.4900","191.9931","0.0367"
"92.5900","191.6602","0.0366"
"92.6900","191.3266","0.0365"
"92.7900","190.9937","0.0364"
"92.8900","190.6598","0.0363"
"92.9900","190.3264","0.0362"
"93.0900","189.9933","0.0362"
"93.1900","189.6591","0.0361"
"93.2900","189.3266","0.0360"
"93.3900","188.9933","0.0359"
"93.4900","188.6602","0.0358"
"93.5900","188.3273","0.0358"
"93.6900","187.9929","0.0357"
"93.7900","187.6608","0.0356"
"93.8900","187.3264","0.0355"
"93.9900","186.9933","0.0354"
"94.0900","186.6606","0.0354"
"94.1900","186.3264","0.0353"
"94.2900","185.9939","0.0352"
"94.3900","185.6596","0.0351"
"94.4900","185.3264","0.0351"
"94.5900","184.9935","0.0350"
"94.6900","184.6593","0.0349"
"94.7900","184.3269","0.0348"
"94.8900","183.9931","0.0348"
"94.9900","183.6604","0.0347"
"95.0900","183.3271","0.0346"
"95.1900","182.9929","0.0345"
"95.2900","182.6606","0.0345"
"95.3900","182.3266","0.0344"
"95.4900","181.9935","0.0343"
"95.5900","181.6604","0.0343"
"95.6900","181.3264","0.0342"
"95.7900","180.9937","0.0341"
"95.8900","180.6598","0.0341"
"95.9900","180.3264","0.0340"
"96.0900","179.9935","0.0339"
"96.1900","179.6593","0.0339"
"96.2900","179.3266","0.0338"
"96.3900","178.9933","0.0337"
"96.4900","178.6604","0.0337"
"96.5900","178.3271","0.0336"
"96.6900","177.9929","0.0335"
"96.7900","177.6608","0.0335"
"96.8900","177.3269","0.0334"
"96.9900","176.9935","0.0333"
"97.0900","176.6604","0.0333"
"97.1900","176.3262","0.0332"
"97.2900","175.9944","0.0331"
"97.3900","175.6596","0.0331"
"97.4900","175.3262","0.0330"
"97.5900","174.9935","0.0330"
"97.6900","174.6591","0.0329"
"97.7900","174.3269","0.0328"
"97.8900","173.9931","0.0328"
"97.9900","173.6604","0.0327"
"98.0900","173.3271","0.0327"
"98.1900","172.9931","0.0326"
"98.2900","172.6604","0.0325"
"98.3900","172.3268","0.0325"
"98.4900","171.9937","0.0324"
"98.5900","171.6606","0.0323"
"98.6900","171.3262","0.0323"
"98.7900","170.9941","0.0322"
"98.8900","170.6596","0.0322"
"98.9900","170.3262","0.0321"
"99.0900","169.9933","0.0320"
"99.1900","169.6596","0.0320"
"99.2900","169.3269","0.0319"
"99.3900","168.9929","0.0319"
"99.4900","168.6602","0.0318"
"99.5900","168.3275","0.0317"
"99.6900","167.9929","0.0317"
"99.7900","167.6604","0.0316"
"99.8900","167.3266","0.0316"
"99.9900","166.9935","0.0315"
"100.0900","166.6606","0.0314"
"100.1900","166.3262","0.0314"
"100.2900","165.9939","0.0313"
"100.3900","165.6596","0.0313"
"100.4900","165.3264","0.0312"
"100.5900","164.9931","0.0312"
"100.6900","164.6593","0.0311"
"100.7900","164.3268","0.0310"
"100.8900","163.9929","0.0310"
"100.9900","163.6602","0.0309"
"101.0900","163.3273","0.0309"
"101.1900","162.9931","0.0308"
"101.2900","162.6604","0.0308"
"101.3900","162.3266","0.0307"
"101.4900","161.9937","0.0307"
"101.5900","161.6606","0.0306"
"101.6900","161.3258","0.0306"
"101.7900","160.9937","0.0305"
"101.8900","160.6602","0.0304"
"101.9900","160.3262","0.0304"
"102.0900","159.9931","0.0303"
"102.1900","159.6596","0.0303"
"102.2900","159.3266","0.0302"
"102.3900","158.9929","0.0302"
"102.4900","158.6600","0.0301"
"102.5900","158.3271","0.0301"
"102.6900","157.9929","0.0300"
"102.7900","157.6606","0.0300"
"102.8900","157.3264","0.0299"
"102.9900","156.9937","0.0298"
"103.0900","156.6606","0.0298"
"103.1900","156.3258","0.0297"
"103.2900","155.9937","0.0297"
"103.3900","155.6602","0.0296"
"103.4900","155.3264","0.0296"
"103.5900","154.9931","0.0295"
"103.6900","154.6593","0.0295"
"103.7900","154.3271","0.0294"
"103.8900","153.9929","0.0294"
"103.9900","153.6600","0.0293"
"104.0900","153.3271","0.0293"
"104.1900","152.9935","0.0292"
"104.2900","152.6608","0.0292"
"104.3900","152.3264","0.0291"
"104.4900","151.9937","0.0290"
"104.5900","151.6604","0.0290"
"104.6900","151.3262","0.0289"
"104.7900","150.9937","0.0289"
"104.8900","150.6600","0.0288"
"104.9900","150.3264","0.0288"
"105.0900","149.9933","0.0287"
"105.1900","149.6591","0.0287"
"105.2900","149.3271","0.0286"
"105.3900","148.9931","0.0286"
"105.4900","148.6600","0.0285"
"105.5900","148.3273","0.0285"
"105.6900","147.9933","0.0284"
"105.7900","147.6606","0.0284"
"105.8900","147.3264","0.0283"
"105.9900","146.9935","0.0283"
"106.0900","146.6608","0.0282"
"106.1900","146.3260","0.0282"
"106.2900","145.9935","0.0281"
"106.3900","145.6596","0.0281"
"106.4900","145.3271","0.0280"
"106.5900","144.9933","0.0280"
"106.6900","144.6591","0.0279"
"106.7900","144.3268","0.0279"
"106.8900","143.9929","0.0278"
"106.9900","143.6602","0.0278"
"107.0900","143.3271","0.0277"
"107.1900","142.9933","0.0277"
"107.2900","142.6606","0.0276"
"107.3900","142.3266","0.0276"
"107.4900","141.9933","0.0275"
"107.5900","141.6608","0.0275"
"107.6900","141.3260","0.0274"
"107.7900","140.9937","0.0274"
"107.8900","140.6596","0.0273"
"107.9900","140.3269","0.0273"
"108.0900","139.9933","0.0272"
"108.1900","139.6593","0.0272"
"108.2900","139.3269","0.0271"
"108.3900","138.9933","0.0271"
"108.4900","138.6600","0.0270"
"108.5900","138.3271","0.0270"
"108.6900","137.9931","0.0269"
"108.7900","137.6610","0.0269"
"108.8900","137.3264","0.0268"
"108.9900","136.9933","0.0268"
"109.0900","136.6608","0.0267"
"109.1900","136.3260","0.0267"
"109.2900","135.9935","0.0266"
"109.3900","135.6596","0.0266"
"109.4900","135.3266","0.0265"
"109.5900","134.9935","0.0265"
"109.6900","134.6593","0.0264"
"109.7900","134.3268","0.0264"
"109.8900","133.9931","0.0263"
"109.9900","133.6600","0.0263"
"110.0900","133.3269","0.0262"
"110.1900","132.9931","0.0262"
"110.2900","132.6610","0.0261"
"110.3900","132.3264","0.0261"
"110.4900","131.9933","0.0260"
"110.5900","131.6606","0.0260"
"110.6900","131.3262","0.0259"
"110.7900","130.9937","0.0259"
"110.8900","130.6594","0.0258"
"110.9900","130.3264","0.0258"
"111.0900","129.9937","0.0257"
"111.1900","129.6593","0.0257"
"111.2900","129.3266","0.0256"
"111.3900","128.9931","0.0256"
"111.4900","128.6600","0.0256"
"111.5900","128.3271","0.0255"
"111.6900","127.9929","0.0255"
"111.7900","127.6608","0.0254"
"111.8900","127.3266","0.0254"
"111.9900","126.9935","0.0253"
"112.0900","126.6604","0.0253"
"112.1900","126.3264","0.0252"
"112.2900","125.9937","0.0252"
"112.3900","125.6596","0.0251"
"112.4900","125.3264","0.0251"
"112.5900","124.9937","0.0250"
"112.6900","124.6592","0.0250"
"112.7900","124.3269","0.0249"
"112.8900","123.9931","0.0249"
"112.9900","123.6602","0.0248"
"113.0900","123.3273","0.0248"
"113.1900","122.9929","0.0247"
"113.2900","122.6606","0.0247"
"113.3900","122.3273","0.0246"
"113.4900","121.9935","0.0246"
"113.5900","121.6606","0.0245"
"113.6900","121.3264","0.0245"
"113.7900","120.9937","0.0244"
"113.8900","120.6596","0.0244"
"113.9900","120.3262","0.0243"
"114.0900","119.9935","0.0243"
"114.1900","119.6594","0.0242"
"114.2900","119.3271","0.0242"
"114.3900","118.9929","0.0241"
"114.4900","118.6602","0.0241"
"114.5900","118.3273","0.0240"
"114.6900","117.9929","0.0240"
"114.7900","117.6606","0.0240"
"114.8900","117.3271","0.0239"
"114.9900","116.9935","0.0239"
"115.0900","116.6604","0.0238"
"115.1900","116.3262","0.0238"
"115.2900","115.9939","0.0237"
"115.3900","115.6598","0.0237"
"115.4900","115.3264","0.0236"
"115.5900","114.9933","0.0236"
"115.6900","114.6598","0.0235"
"115.7900","114.3269","0.0235"
"115.8900","113.9929","0.0234"
"115.9900","113.6602","0.0234"
"116.0900","113.3269","0.0233"
"116.1900","112.9929","0.0233"
"116.2900","112.6606","0.0232"
"116.3900","112.3269","0.0232"
"116.4900","111.9935","0.0231"
"116.5900","111.6606","0.0231"
"116.6900","111.3260","0.0230"
"116.7900","110.9939","0.0230"
"116.8900","110.6596","0.0229"
"116.9900","110.3262","0.0229"
"117.0900","109.9933","0.0228"
"117.1900","109.6596","0.0228"
"117.2900","109.3269","0.0227"
"117.3900","108.9929","0.0227"
"117.4900","108.6600","0.0226"
"117.5900","108.3273","0.0226"
"117.6900","107.9927","0.0225"
"117.7900","107.6604","0.0225"
"117.8900","107.3264","0.0224"
"117.9900","106.9942","0.0224"
"118.0900","106.6606","0.0223"
"118.1900","106.3258","0.0223"
"118.2900","105.9939","0.0222"
"118.3900","105.6596","0.0222"
"118.4900","105.3264","0.0221"
"118.5900","104.9933","0.0221"
"118.6900","104.6594","0.0220"
"118.7900","104.3267","0.0220"
"118.8900","103.9929","0.0219"
"118.9900","103.6600","0.0219"
"119.0900","103.3273","0.0218"
"119.1900","102.9929","0.0218"
"119.2900","102.6604","0.0217"
"119.3900","102.3264","0.0217"
"119.4900","101.9939","0.0216"
"119.5900","101.6606","0.0216"
"119.6900","101.3260","0.0215"
"119.7900","100.9937","0.0215"
"119.8900","100.6598","0.0214"
"119.9900","100.3262","0.0214"
"120.0900","99.9931","0.0213"
"120.1900","99.6594","0.0213"
"120.2900","99.3273","0.0212"
"120.3900","98.9927","0.0212"
"120.4900","98.6598","0.0211"
"120.5900","98.3271","0.0211"
"120.6900","97.9931","0.0210"
"120.7900","97.6606","0.0210"
"120.8900","97.3264","0.0209"
"120.9900","96.9935","0.0209"
"121.0900","96.6608","0.0208"
"121.1900","96.3260","0.0208"
"121.2900","95.9935","0.0207"
"121.3900","95.6598","0.0207"
"121.4900","95.3262","0.0206"
"121.5900","94.9931","0.0206"
"121.6900","94.6596","0.0205"
"121.7900","94.3273","0.0204"
"121.8900","93.9929","0.0204"
"121.9900","93.6600","0.0203"
"122.0900","93.3271","0.0203"
"122.1900","92.9933","0.0202"
"122.2900","92.6606","0.0202"
"122.3900","92.3264","0.0201"
"122.4900","91.9933","0.0201"
"122.5900","91.6612","0.0200"
"122.6900","91.3260","0.0200"
"122.7900","90.9937","0.0199"
"122.8900","90.6598","0.0199"
"122.9900","90.3264","0.0198"
"123.0900","89.9933","0.0198"
"123.1900","89.6594","0.0197"
"123.2900","89.3271","0.0197"
"123.3900","88.9929","0.0196"
"123.4900","88.6600","0.0196"
"123.5900","88.3271","0.0195"
"123.6900","87.9933","0.0195"
"123.7900","87.6606","0.0194"
"123.8900","87.3264","0.0194"
"123.9900","86.9935","0.0193"
"124.0900","86.6612","0.0192"
"124.1900","86.3262","0.0192"
"124.2900","85.9937","0.0191"
"124.3900","85.6596","0.0191"
"124.4900","85.3267","0.0190"
"124.5900","84.9931","0.0190"
"124.6900","84.6591","0.0189"
"124.7900","84.3269","0.0188"
"124.8900","83.9933","0.0188"
"124.9900","83.6600","0.0187"
"125.0900","83.3271","0.0187"
"125.1900","82.9931","0.0186"
"125.2900","82.6608","0.0186"
"125.3900","82.3264","0.0185"
"125.4900","81.9935","0.0185"
"125.5900","81.6610","0.0184"
"125.6900","81.3262","0.0184"
"125.7900","80.9937","0.0183"
"125.8900","80.6594","0.0182"
"125.9900","80.3267","0.0182"
"126.0900","79.9931","0.0181"
"126.1900","79.6592","0.0181"
"126.2900","79.3269","0.0180"
"126.3900","78.9933","0.0180"
"126.4900","78.6600","0.0179"
"126.5900","78.3271","0.0178"
"126.6900","77.9929","0.0178"
"126.7900","77.6606","0.0177"
"126.8900","77.3264","0.0177"
"126.9900","76.9933","0.0176"
"127.0900","76.6604","0.0176"
"127.1900","76.3267","0.0175"
"127.2900","75.9937","0.0174"
"127.3900","75.6594","0.0174"
"127.4900","75.3264","0.0173"
"127.5900","74.9933","0.0173"
"127.6900","74.6592","0.0172"
"127.7900","74.3271","0.0172"
"127.8900","73.9931","0.0171"
"127.9900","73.6600","0.0170"
"128.0900","73.3271","0.0170"
"128.1900","72.9929","0.0169"
"128.2900","72.6606","0.0169"
"128.3900","72.3264","0.0168"
"128.4900","71.9931","0.0167"
"128.5900","71.6606","0.0167"
"128.6900","71.3264","0.0166"
"128.7900","70.9937","0.0165"
"128.8900","70.6594","0.0165"
"128.9900","70.3262","0.0164"
"129.0900","69.9933","0.0164"
"129.1900","69.6592","0.0163"
"129.2900","69.3269","0.0162"
"129.3900","68.9931","0.0162"
"129.4900","68.6604","0.0161"
"129.5900","68.3269","0.0161"
"129.6900","67.9929","0.0160"
"129.7900","67.6608","0.0159"
"129.8900","67.3267","0.0159"
"129.9900","66.9933","0.0158"
"130.0900","66.6606","0.0158"
"130.1900","66.3264","0.0157"
"130.2900","65.9939","0.0156"
"130.3900","65.6596","0.0156"
"130.4900","65.3262","0.0155"
"130.5900","64.9935","0.0154"
"130.6900","64.6592","0.0154"
"130.7900","64.3267","0.0153"
"130.8900","63.9931","0.0152"
"130.9900","63.6602","0.0152"
"131.0900","63.3271","0.0151"
"131.1900","62.9929","0.0150"
"131.2900","62.6606","0.0150"
"131.3900","62.3267","0.0149"
"131.4900","61.9933","0.0148"
"131.5900","61.6602","0.0148"
"131.6900","61.3262","0.0147"
"131.7900","60.9944","0.0146"
"131.8900","60.6594","0.0146"
"131.9900","60.3262","0.0145"
"132.0900","59.9935","0.0144"
"132.1900","59.6594","0.0144"
"132.2900","59.3269","0.0143"
"132.3900","58.9929","0.0142"
"132.4900","58.6602","0.0142"
"132.5900","58.3269","0.0141"
"132.6900","57.9929","0.0140"
"132.7900","57.6604","0.0140"
"132.8900","57.3269","0.0139"
"132.9900","56.9935","0.0138"
"133.0900","56.6604","0.0138"
"133.1900","56.3262","0.0137"
"133.2900","55.9942","0.0136"
"133.3900","55.6596","0.0136"
"133.4900","55.3265","0.0135"
"133.5900","54.9933","0.0134"
"133.6900","54.6596","0.0133"
"133.7900","54.3267","0.0133"
"133.8900","53.9929","0.0132"
"133.9900","53.6602","0.0131"
"134.0900","53.3275","0.0130"
"134.1900","52.9929","0.0130"
"134.2900","52.6604","0.0129"
"134.3900","52.3269","0.0128"
"134.4900","51.9935","0.0127"
"134.5900","51.6604","0.0127"
"134.6900","51.3260","0.0126"
"134.7900","50.9937","0.0125"
"134.8900","50.6596","0.0124"
"134.9900","50.3262","0.0124"
"135.0900","49.9931","0.0123"
"135.1900","49.6594","0.0122"
"135.2900","49.3267","0.0122"
"135.3900","48.9927","0.0121"
"135.4900","48.6602","0.0120"
"135.5900","48.3273","0.0119"
"135.6900","47.9929","0.0118"
"135.7900","47.6604","0.0118"
"135.8900","47.3265","0.0117"
"135.9900","46.9937","0.0116"
"136.0900","46.6604","0.0115"
"136.1900","46.3258","0.0114"
"136.2900","45.9937","0.0114"
"136.3900","45.6600","0.0113"
"136.4900","45.3265","0.0112"
"136.5900","44.9931","0.0111"
"136.6900","44.6594","0.0110"
"136.7900","44.3267","0.0110"
"136.8900","43.9929","0.0109"
"136.9900","43.6602","0.0108"
"137.0900","43.3271","0.0107"
"137.1900","42.9929","0.0106"
"137.2900","42.6604","0.0105"
"137.3900","42.3262","0.0105"
"137.4900","41.9935","0.0104"
"137.5900","41.6606","0.0103"
"137.6900","41.3260","0.0102"
"137.7900","40.9935","0.0101"
"137.8900","40.6600","0.0100"
"137.9900","40.3262","0.0100"
"138.0900","39.9931","0.0099"
"138.1900","39.6592","0.0098"
"138.2900","39.3267","0.0097"
"138.3900","38.9929","0.0096"
"138.4900","38.6600","0.0095"
"138.5900","38.3269","0.0094"
"138.6900","37.9933","0.0093"
"138.7900","37.6606","0.0092"
"138.8900","37.3265","0.0092"
"138.9900","36.9935","0.0091"
"139.0900","36.6606","0.0090"
"139.1900","36.3260","0.0089"
"139.2900","35.9937","0.0088"
"139.3900","35.6598","0.0087"
"139.4900","35.3262","0.0086"
"139.5900","34.9933","0.0085"
"139.6900","34.6592","0.0084"
"139.7900","34.3269","0.0083"
"139.8900","33.9929","0.0082"
"139.9900","33.6600","0.0081"
"140.0900","33.3271","0.0080"
"140.1900","32.9933","0.0079"
"140.2900","32.6604","0.0078"
"140.3900","32.3262","0.0077"
"140.4900","31.9933","0.0076"
"140.5900","31.6606","0.0075"
"140.6900","31.3260","0.0074"
"140.7900","30.9933","0.0073"
"140.8900","30.6596","0.0072"
"140.9900","30.3269","0.0071"
"141.0900","29.9933","0.0070"
"141.1900","29.6592","0.0069"
"141.2900","29.3269","0.0068"
"141.3900","28.9929","0.0067"
"141.4900","28.6600","0.0066"
"141.5900","28.3271","0.0065"
"141.6900","27.9931","0.0064"
"141.7900","27.6606","0.0063"
"141.8900","27.3267","0.0062"
"141.9900","26.9933","0.0061"
"142.0900","26.6608","0.0060"
"142.1900","26.3260","0.0058"
"142.2900","25.9933","0.0057"
"142.3900","25.6596","0.0056"
"142.4900","25.3267","0.0055"
"142.5900","24.9933","0.0054"
"142.6900","24.6592","0.0053"
"142.7900","24.3269","0.0052"
"142.8900","23.9931","0.0050"
"142.9900","23.6600","0.0049"
"143.0900","23.3271","0.0048"
"143.1900","22.9929","0.0047"
"143.2900","22.6610","0.0046"
"143.3900","22.3265","0.0045"
"143.4900","21.9933","0.0043"
"143.5900","21.6608","0.0042"
"143.6900","21.3260","0.0041"
"143.7900","20.9937","0.0040"
"143.8900","20.6594","0.0039"
"143.9900","20.3267","0.0037"
"144.0900","19.9933","0.0036"
"144.1900","19.6594","0.0035"
"144.2900","19.3267","0.0033"
"144.3900","18.9931","0.0032"
"144.4900","18.6598","0.0031"
"144.5900","18.3267","0.0030"
"144.6900","17.9929","0.0028"
"144.7900","17.6608","0.0027"
"144.8900","17.3265","0.0025"
"144.9900","16.9933","0.0024"
"145.0900","16.6604","0.0023"
"145.1900","16.3262","0.0021"
"145.2900","15.9937","0.0020"
"145.3900","15.6594","0.0018"
"145.4900","15.3265","0.0017"
"145.5900","14.9937","0.0016"
"145.6900","14.6592","0.0014"
"145.7900","14.3267","0.0013"
"145.8900","13.9929","0.0011"
"145.9900","13.6600","0.0010"
"146.0900","13.3271","0.0009"
"146.1900","12.9929","0.0007"
"146.2900","12.6606","0.0005"
"146.3900","12.3267","0.0004"
"146.4900","11.9933","0.0003"
"146.5900","11.6604","0.0003"
"146.6900","11.3260","0.0003"
"146.7900","10.9937","0.0003"
"146.8900","10.6594","0.0003"
"146.9900","10.3262","0.0003"
"147.0900","9.9937","0.0003"
"147.1900","9.6594","0.0003"
"147.2900","9.3269","0.0003"
"147.3900","8.9929","0.0003"
"147.4900","8.6600","0.0003"
"147.5900","8.3269","0.0003"
"147.6900","7.9927","0.0003"
"147.7900","7.6604","0.0003"
"147.8900","7.3271","0.0003"
"147.9900","6.9935","0.0003"
"148.0900","6.6604","0.0003"
"148.1900","6.3262","0.0003"
"148.2900","5.9937","0.0003"
"148.3900","5.6596","0.0003"
"148.4900","5.3267","0.0003"
"148.5900","4.9937","0.0003"
"148.6900","4.6598","0.0003"
"148.7900","4.3269","0.0003"
"148.8900","3.9929","0.0003"
"148.9900","3.6600","0.0003"
"149.0900","3.3269","0.0003"
"149.1900","2.9927","0.0003"
"149.2900","2.6606","0.0003"
"149.3900","2.3271","0.0003"
"149.4900","1.9935","0.0003"
"149.5900","1.6604","0.0003"
"149.6900","1.3262","0.0003"
"149.7900","0.9937","0.0003"
"149.8900","0.6592","0.0003"
"149.9900","0.3269","0.0003"
"150.0880","0.0000","0.0003"
